Repository: alloysiametals/Alloyisametals

File: src/data/Products.json (part 1 of 8)
{
"nickelAlloys": [
    {
      "id": "hastelloy-c22",
      "name": "Hastelloy C-22",
      "category": "Nickel Alloys",
      "description": "Hastelloy C-22 is a nickel-molybdenum-chromium-tungsten alloy with excellent general corrosion resistance and good fabricability.The alloy should be considered for use in environments where resistance to hot contaminated mineral acids, organic and inorganic chloride-contaminated media, chlorine, formic and acetic acids, acetic, acetic anhydride, sea water and brine solutions is desired.Hastelloy C-22 has resisted the formation of grain boundary precipitates in the weld heat-affected zone, making it a candidate for most chemical and petrochemical processing applications in the as-welded condition. The alloy has resisted both general and localized corrosion, including pitting, crevice corrosion, and stress corrosion cracking.\nHastelloy C-22 is readily fabricated by welding, using methods similar to those utilized for nickel-based alloys.",
      "image": "/images/hastelloy-c22.jpg",
      "standards": {
        "uns": "UNS N06022",
        "Werkstoff": "Werkstoff 2.4635"
      },
      "specifications": {
        "sheetAndPlate": "ASTM-B575",
        "roundBar": "ASTM-B564",
        "pipe": "ASTM B622/B619"
      },
      "corrosionResistance": "Hastelloy C-22 is a versatile nickel-chromium-molybdenum alloy with better overall corrosion resistance than other Ni-Cr-Mo alloys available today, including Hastelloy C-276, C-4, and Alloy 625. Alloy C-22 has outstanding resistance to pitting, crevice corrosion, and stress-corrosion cracking. It has excellent resistance to oxidizing aqueous media, including acids with oxidizing agents, wet chlorine, and mixtures containing nitric acid or oxidizing acids with chlorine ions. Hastelloy C-22 has outstanding resistance to both reducing and oxidizing media, and because of its versatility, it can be used where 'upset' conditions are likely to occur or in multipurpose plants. Hastelloy C-22 has exceptional resistance to a wide variety of chemical process environments, including strong oxidizers such as ferric and cupric chlorides, hot contaminated media (organic and inorganic), chlorine, formic and acetic acids, acetic anhydride, and seawater and brine solutions. Hastelloy C-22 resists the formation of grain boundary precipitates in the weld heat-affected zone, thus making it suitable for most chemical process applications in the as-welded condition.",
  "workability": "Hastelloy C-22 can be fabricated using the same techniques as are used for alloys C-276 or C-4. It can be welded, forged, hot-upset, and impact extruded. Alloy C-22 can also be successfully deep-drawn, spun, press-formed, or punched, although the alloy tends to work-harden. Parts which have been hot formed or severely cold formed should be heat treated at 2050 °F and rapidly quenched prior to final fabrication or installation.",
  "applications": "Some of the areas of present or potential use for Alloy C-22 are: Acetic acid/Acetic Anhydride production, cellophane manufacturing, chlorine spargers, chlorination systems, circuit board etching equipment, complex acid/chemical mixtures, fans and blowers, galvanizing line equipment, gas scrubber systems, geothermal wells, HF furnaces, incineration systems, nuclear fuel reprocessing, pesticide production, phosphoric acid applications, pickling system components, plate heat exchangers, selective leaching systems, sulfur oxide cooling towers, sulfonation systems, and tubular heat exchangers.",
      "sizesAvailable": {
        "Sheets/Plates/Coils": "0.1mm to 50.8mm (Larger sizes available on request)",
        "Pipes": "¼”NB to 8”NB x SCH 10/40/80/160/XXS (Larger sizes available on request)",
        "Round Bars/Wires": "1.6mm DIA to 254mm Dia (Larger sizes available on request)"
      },
      "averageRoomTemperatureHardness": {
        "sheet": "Rb 93",
        "plate": "Rb 95"
      },
      
 "tables": [
    {
      "title": "Type Analysis",
      "groupBy": "element",
      "columnHeaders": {
        "element": "Element",
        "min": "Min",
        "max": "Max"
      },
      "data": [
        { "element": "Molybdenum", "min": "12.5", "max": "14.5" },
        { "element": "Chromium", "min": "20.0", "max": "22.5" },
        { "element": "Iron", "min": "2.00", "max": "6.00" },
        { "element": "Tungsten", "min": "2.50", "max": "3.50" },
        { "element": "Cobalt", "min": "--", "max": "2.50" },
        { "element": "Carbon", "min": "--", "max": "0.010" },
        { "element": "Silicon", "min": "--", "max": "0.08" },
        { "element": "Manganese", "min": "--", "max": "0.50" },
        { "element": "Vanadium", "min": "--", "max": "0.35" },
        { "element": "Phosphorus", "min": "--", "max": "0.025" },
        { "element": "Sulfur", "min": "--", "max": "0.010" },
        { "element": "Nickel", "min": "Remainder", "max": "--" }
      ]
    },
    {
      "title": "Average Physical Properties - Electrical Resistivity",
      "groupBy": "temp",
      "columnHeaders": {
        "temp": "Temperature",
        "value": "British Units",
        "metric": "Metric Units"
      },
      "data": [
        { "temp": "75°F", "value": "44.8 microhm-in.", "metric": "1.14 microhm-m" },
        { "temp": "212°F", "value": "48.3 microhm-in.", "metric": "1.23 microhm-m" },
        { "temp": "392°F", "value": "48.7 microhm-in.", "metric": "1.24 microhm-m" },
        { "temp": "572°F", "value": "49.3 microhm-in.", "metric": "1.25 microhm-m" },
        { "temp": "752°F", "value": "49.6 microhm-in.", "metric": "1.26 microhm-m" },
        { "temp": "932°F", "value": "49.9 microhm-in.", "metric": "1.27 microhm-m" },
        { "temp": "1112°F", "value": "50.2 microhm-in.", "metric": "1.28 microhm-m" }
      ]
    },
    {
      "title": "Average Physical Properties - Thermal Conductivity",
      "groupBy": "temp",
      "columnHeaders": {
        "temp": "Temperature",
        "value": "British Units",
        "metric": "Metric Units"
      },
      "data": [
        { "temp": "75°F", "value": "70 Btu-in/ft²-hr-°F", "metric": "10.1 W/m-K" },
        { "temp": "212°F", "value": "77 Btu-in/ft²-hr-°F", "metric": "11.1 W/m-K" },
        { "temp": "392°F", "value": "93 Btu-in/ft²-hr-°F", "metric": "13.4 W/m-K" },
        { "temp": "572°F", "value": "108 Btu-in/ft²-hr-°F", "metric": "15.5 W/m-K" }
      ]
    },
    {
      "title": "Average Physical Properties - Thermal Diffusivity",
      "groupBy": "temp",
      "columnHeaders": {
        "temp": "Temperature",
        "value": "British Units",
        "metric": "Metric Units"
      },
      "data": [
        { "temp": "70°F", "value": "0.004 in²/sec", "metric": "2.7 x 10(-6)m²/s" },
        { "temp": "212°F", "value": "0.005 in²/sec", "metric": "3.0 x 10(-6)m²/s" },
        { "temp": "392°F", "value": "0.005 in²/sec", "metric": "3.5 x 10(-6)m²/s" },
        { "temp": "572°F", "value": "0.006 in²/sec", "metric": "3.9 x 10(-6)m²/s" }
      ]
    },
    {
      "title": "Average Dynamic Modulus Of Elasticity",
      "groupBy": "testTemp",
      "columnHeaders": {
        "form": "Form",
        "condition": "Condition",
        "roomTemp": "Room Temp Modulus",
        "testTemp": "Test Temperature",
        "value": "Modulus"
      },
      "data": [
        { "form": "Plate", "condition": "Heat-treated at 2050°F", "roomTemp": "29.9 (206)", "testTemp": "200°F", "value": "29.4 (203)" },
        { "form": "Plate", "condition": "Heat-treated at 2050°F", "roomTemp": "29.9 (206)", "testTemp": "400°F", "value": "28.5 (196)" },
        { "form": "Plate", "condition": "Heat-treated at 2050°F", "roomTemp": "29.9 (206)", "testTemp": "600°F", "value": "27.6 (190)" },
        { "form": "Plate", "condition": "Heat-treated at 2050°F", "roomTemp": "29.9 (206)", "testTemp": "800°F", "value": "26.6 (183)" },
        { "form": "Plate", "condition": "Heat-treated at 2050°F", "roomTemp": "29.9 (206)", "testTemp": "1000°F", "value": "25.7 (177)" },
        { "form": "Plate", "condition": "Heat-treated at 2050°F", "roomTemp": "29.9 (206)", "testTemp": "1200°F", "value": "24.8 (171)" },
        { "form": "Plate", "condition": "Heat-treated at 2050°F", "roomTemp": "29.9 (206)", "testTemp": "1400°F", "value": "23.6 (163)" },
        { "form": "Plate", "condition": "Heat-treated at 2050°F", "roomTemp": "29.9 (206)", "testTemp": "1600°F", "value": "22.4 (154)" },
        { "form": "Plate", "condition": "Heat-treated at 2050°F", "roomTemp": "29.9 (206)", "testTemp": "1800°F", "value": "21.1 (145)" }
      ]
    }, {
      "title": "Average Tensile Data - Plate",
      "groupBy": "testTemp",
      "columnHeaders": {
        "testTemp": "Test Temperature",
        "ultimateTensileStrength": "Ultimate Tensile Strength",
        "yieldStrength": "Yield Strength",
        "elongation": "Elongation"
      },
      "data": [
        { "testTemp": "Room", "ultimateTensileStrength": "113.9 ksi (785 MPa)", "yieldStrength": "54.1 ksi (373 MPa)", "elongation": "62%" },
        { "testTemp": "200°F (93°C)", "ultimateTensileStrength": "107.1 ksi (738 MPa)", "yieldStrength": "48.8 ksi (336 MPa)", "elongation": "65%" },
        { "testTemp": "400°F (204°C)", "ultimateTensileStrength": "98.1 ksi (676 MPa)", "yieldStrength": "40.5 ksi (279 MPa)", "elongation": "66%" },
        { "testTemp": "600°F (316°C)", "ultimateTensileStrength": "94.5 ksi (652 MPa)", "yieldStrength": "36.3 ksi (250 MPa)", "elongation": "68%" },
        { "testTemp": "800°F (427°C)", "ultimateTensileStrength": "91.5 ksi (631 MPa)", "yieldStrength": "34.6 ksi (239 MPa)", "elongation": "68%" },
        { "testTemp": "1000°F (538°C)", "ultimateTensileStrength": "87.5 ksi (603 MPa)", "yieldStrength": "34.0 ksi (234 MPa)", "elongation": "67%" }
      ]
    },
    {
      "title": "Average Tensile Data - Bar",
      "groupBy": "testTemp",
      "columnHeaders": {
        "testTemp": "Test Temperature",
        "ultimateTensileStrength": "Ultimate Tensile Strength",
        "yieldStrength": "Yield Strength",
        "elongation": "Elongation"
      },
      "data": [
        { "testTemp": "Room", "ultimateTensileStrength": "111.0 ksi (765 MPa)", "yieldStrength": "51.9 ksi (358 MPa)", "elongation": "70%" },
        { "testTemp": "200°F (93°C)", "ultimateTensileStrength": "104.9 ksi (723 MPa)", "yieldStrength": "45.4 ksi (313 MPa)", "elongation": "73%" },
        { "testTemp": "400°F (204°C)", "ultimateTensileStrength": "96.2 ksi (663 MPa)", "yieldStrength": "37.5 ksi (259 MPa)", "elongation": "74%" },
        { "testTemp": "600°F (316°C)", "ultimateTensileStrength": "91.6 ksi (631 MPa)", "yieldStrength": "33.8 ksi (233 MPa)", "elongation": "79%" }
      ]
}
]},
    {
  "id": "hastelloy-c276",
  "name": "Hastelloy C-276",
  "category": "Nickel Alloys",
  "description": "Hastelloy C-276 is a nickel-molybdenum-chromium-tungsten alloy with excellent general corrosion resistance and good fabricability. It is suitable for use in environments involving hot contaminated mineral acids, chloride-contaminated media, chlorine, formic and acetic acids, acetic anhydride, sea water, and brine solutions. It resists grain boundary precipitates in weld heat-affected zones, allowing use in as-welded conditions.",
  "image": "/images/hastelloy-c276.jpg",
  "corrosionResistance": "Hastelloy C-276 is balanced to provide excellent corrosion resistance to a variety of chemical process environments. This alloy has provided resistance to hot contaminated mineral acids, organic and inorganic chloride-contaminated media, hypochlorite, chlorine dioxide solutions, formic and acetic acids, acetic anhydride, sea water, and brine solutions.",
  "workability": "Hastelloy C-276 can be forged, hot-upset, and impact extruded. Although the alloy tends to work-harden, it can be successfully deep-drawn, spun, press-formed, or punched. All common methods of welding can be used, though oxy-acetylene and submerged arc processes are not recommended for corrosion service.",
  "welding": "Gas tungsten-arc, gas metal-arc, shielded metal-arc, and resistance welding methods are usable. Minimum heat input is recommended to avoid hot cracking. Oxyacetylene welding should be avoided due to potential carburization.",
  "heatTreatment": "Typically solution heat-treated at 2050 °F and rapidly quenched. Hot-formed parts should undergo heat treatment before final fabrication or installation when possible.",
  "applications": "Used in chemical processing, pollution control, pulp and paper production, marine engineering, and waste treatment. It performs well in aggressive media.",
  "averageRoomTemperatureHardness": {
    "Sheet": "Rb 90",
    "Plate": "Rb 87"
  },
  "tables": [
    {
      "title": "Type Analysis",
      "groupBy": "element",
      "columnHeaders": {
        "element": "Element",
        "min": "Min (%)",
        "max": "Max (%)"
      },
      "data": [
        { "element": "Molybdenum", "min": "15.0", "max": "17.0" },
        { "element": "Chromium", "min": "14.5", "max": "16.5" },
        { "element": "Iron", "min": "4.00", "max": "7.00" },
        { "element": "Tungsten", "min": "3.00", "max": "4.50" },
        { "element": "Cobalt", "min": "--", "max": "2.50" },
        { "element": "Carbon", "min": "--", "max": "0.02" },
        { "element": "Silicon", "min": "--", "max": "0.08" },
        { "element": "Manganese", "min": "--", "max": "1.00" },
        { "element": "Vanadium", "min": "--", "max": "0.35" },
        { "element": "Phosphorus", "min": "--", "max": "0.03" },
        { "element": "Sulfur", "min": "--", "max": "0.03" },
        { "element": "Nickel", "min": "Remainder", "max": "--" }
      ]
    },
    {
      "title": "Average Modulus of Elasticity",
      "groupBy": "testTemp",
      "columnHeaders": {
        "testTemp": "Test Temperature",
        "value": "Modulus"
      },
      "data": [
        { "testTemp": "Room", "value": "29.8 × 10⁶ psi (205 GPa)" },
        { "testTemp": "400°F (204°C)", "value": "28.3 × 10⁶ psi (195 GPa)" },
        { "testTemp": "600°F (316°C)", "value": "27.3 × 10⁶ psi (188 GPa)" },
        { "testTemp": "800°F (427°C)", "value": "26.4 × 10⁶ psi (182 GPa)" },
        { "testTemp": "1000°F (538°C)", "value": "25.5 × 10⁶ psi (176 GPa)" }
      ]
    },
    {
      "title": "Average Oxidation Data",
      "groupBy": "testTemp",
      "columnHeaders": {
        "testTemp": "Temperature (°F / °C)",
        "continuous": "100 hrs, Continuous (mils/mm)",
        "intermittent": "100 hrs, Intermittent (mils/mm)"
      },
      "data": [
        { "testTemp": "1800 (982)", "continuous": "0.11 / 0.003", "intermittent": "0.11 / 0.003" },
        { "testTemp": "1900 (1038)", "continuous": "0.22 / 0.006", "intermittent": "0.18 / 0.005" },
        { "testTemp": "2000 (1093)", "continuous": "1.62 / 0.041", "intermittent": "2.88 / 0.073" }
      ]
    },
    {
      "title": "Average Tensile Data",
      "groupBy": "form",
      "columnHeaders": {
        "form": "Form",
        "condition": "Condition",
        "testTemp": "Test Temp (°F/°C)",
        "uts": "UTS ksi (MPa)",
        "ys": "Yield ksi (MPa)",
        "elongation": "Elongation (%)"
      },
      "data": [
        {
          "form": "Sheet",
          "condition": "Heat-treated at 2050 °F, Rapid Quenched",
          "testTemp": "600 (316)",
          "uts": "97.0 (669)",
          "ys": "37.7 (260)",
          "elongation": "64"
        },
        {
          "form": "Plate",
          "condition": "Heat-treated at 2050 °F, Rapid Quenched",
          "testTemp": "600 (316)",
          "uts": "94.3 (650)",
          "ys": "34.1 (235)",
          "elongation": "66"
        }
      ]
    }
  ]
},
{
  "id": "inconel-718",
  "name": "Inconel 718",
  "category": "Nickel Alloys",
  "description": "Alloy 718 is a precipitation hardenable nickel-based alloy designed to display exceptionally high yield, tensile and creep-rupture properties at temperatures up to 1300°F. The sluggish age-hardening response of alloy 718 permits annealing and welding without spontaneous hardening during heating and cooling. This alloy has excellent weldability compared to nickel-base superalloys hardened by aluminum and titanium. It is used for jet engine and high-speed airframe parts such as wheels, buckets, spacers, and high-temperature bolts and fasteners.",
  "image": "/images/Inconel-718.jpg",
  "standards": [
    "AMS 5596",
    "ASTM-B-670/ASME-SB-670",
    "ASME-SB-670",
    "API 6A",
    "AMS 5662/AMS 5663/AMS 5664",
    "ASTM-B-637/ASME-SB-637"
   
  ],
  "specifications": {
    "sheetsPlates": "0.1mm to 50.8mm",
    "roundBars": "1.6mm to 254mm"
  },
 
  "corrosionResistance": "Excellent resistance to a wide range of corrosive environments including oxidizing and reducing conditions.",
  "workability": "Hot-working is carried out using a 2050°F (1121°C) maximum furnace temperature. Hot-cold working in the range 1700/1850°F (927/1010°C) will improve the strength of the forging if the service temperature is below about 1100°F (593°C). Prolonged soaking at the forging temperature is not desirable. The material should be given uniform reductions to avoid the formation of duplex grain structures.",
  "welding": "Alloy 718 can be welded in both annealed and aged conditions. Welding in the aged condition will cause the formation of a softened heat-affected zone.",
  "heatTreatment": "The following heat treatment should be used to obtain the best combination of tensile properties and stress rupture properties: 1 hr 1750°F to 1800°F (954 to 982°C) air cool + 8hr 1325°F (718°C) cool 100°F/hr to 1150°F (56°C/hr to 621°C), hold 8 hrs and air cool. To obtain the best room temperature and cryogenic tensile properties: 1 to 2 hr 1950°F (1066°C), air cool + 8 hr 1325°F (718°C) cool 100°F/hr to 1150°F (56°C/hr to 621°C), hold 8 hr and air cool.",
  "machining": "The alloy can be readily machined in either the annealed or the age-hardened condition. The age-hardened condition gives better chip action on chip breaker tools and produces a better finish. The annealed condition will give a slightly longer tool life.",
  "tables": [
    {
      "title": "Type Analysis",
      "groupBy": "element",
      "columnHeaders": {
        "element": "Element",
        "min": "Min (%)",
        "max": "Max (%)"
      },
      "data": [
        { "element": "Carbon", "min": "--", "max": "0.08" },
        { "element": "Manganese", "min": "--", "max": "0.35" },
        { "element": "Silicon", "min": "--", "max": "0.35" },
        { "element": "Phosphorus", "min": "--", "max": "0.015" },
        { "element": "Sulfur", "min": "--", "max": "0.015" },
        { "element": "Nickel + Cobalt", "min": "50.0", "max": "55.0" },
        { "element": "Chromium", "min": "17.0", "max": "21.0" },
        { "element": "Cobalt", "min": "--", "max": "1.00" },
        { "element": "Iron", "min": "Balance", "max": "--" },
        { "element": "Aluminum", "min": "0.35", "max": "0.80" },
        { "element": "Molybdenum", "min": "2.80", "max": "3.30" },
        { "element": "Titanium", "min": "0.65", "max": "1.15" },
        { "element": "Boron", "min": "0.001", "max": "0.006" },
        { "element": "Copper", "min": "--", "max": "0.15" },
        { "element": "Cb + Ta", "min": "4.75", "max": "5.50" }
      ]
    },
    {
      "title": "Physical Constants",
      "groupBy": "property",
      "columnHeaders": {
        "property": "Property",
        "value": "Value"
      },
      "data": [
        { "property": "Density", "value": "0.293 lb/in³ (8220 kg/m³)" },
        { "property": "Electrical Resistivity", "value": "728 ohms-cir mil/ft (1210 microhm-mm)" },
        { "property": "Melting Range", "value": "2200–2450°F (1210–1344°C)" }
      ]
    },
    {
      "title": "Modulus of Elasticity",
      "groupBy": "temperature",
      "columnHeaders": {
        "temperature": "Temperature (°F/°C)",
        "value": "Modulus (psi × 10⁶ / GPa)"
      },
      "data": [
        { "temperature": "70 / 21", "value": "29.6 / 208" },
        { "temperature": "200 / 93", "value": "29.2 / 205" },
        { "temperature": "400 / 204", "value": "28.8 / 202" },
        { "temperature": "600 / 316", "value": "27.6 / 194" },
        { "temperature": "800 / 427", "value": "26.5 / 186" },
        { "temperature": "1000 / 538", "value": "25.5 / 179" },
        { "temperature": "1200 / 649", "value": "24.5 / 172" },
        { "temperature": "1400 / 760", "value": "23.1 / 162" },
        { "temperature": "1600 / 871", "value": "18.1 / 127" },
        { "temperature": "1750 / 954", "value": "11.1 / 78" }
      ]
    },
    {
      "title": "Coefficient of Thermal Expansion",
      "groupBy": "range",
      "columnHeaders": {
        "range": "Temp Range (°F / °C)",
        "value": "Expansion (10⁻⁶ / °F or °C)"
      },
      "data": [
        { "range": "77–200 / 25–93", "value": "7.1 / 12.8" },
        { "range": "77–400 / 25–204", "value": "7.5 / 13.5" },
        { "range": "77–600 / 25–316", "value": "7.7 / 13.9" },
        { "range": "77–800 / 25–427", "value": "7.9 / 14.2" },
        { "range": "77–1000 / 25–538", "value": "8.0 / 14.4" },
        { "range": "77–1200 / 25–649", "value": "8.4 / 15.1" },
        { "range": "77–1400 / 25–760", "value": "8.9 / 16.0" }
      ]
    },
    {
      "title": "Elevated Temperature Tensile Tests",
      "groupBy": "temperature",
      "columnHeaders": {
        "temperature": "Temperature (°F/°C)",
        "yieldStrength": "0.2% Yield Strength (ksi/MPa)",
        "tensileStrength": "Tensile Strength (ksi/MPa)",
        "elongation": "% Elongation (2\")"
      },
      "data": [
        { "temperature": "200 / 93", "yieldStrength": "170 / 1172", "tensileStrength": "204 / 1407", "elongation": "21.0" },
        { "temperature": "400 / 204", "yieldStrength": "163 / 1124", "tensileStrength": "198 / 1365", "elongation": "20.0" },
        { "temperature": "600 / 316", "yieldStrength": "159 / 1096", "tensileStrength": "195 / 1344", "elongation": "20.0" },
        { "temperature": "800 / 427", "yieldStrength": "156 / 1076", "tensileStrength": "191 / 1317", "elongation": "19.0" },
        { "temperature": "1000 / 538", "yieldStrength": "155 / 1069", "tensileStrength": "185 / 1276", "elongation": "18.0" },
        { "temperature": "1200 / 649", "yieldStrength": "149 / 1027", "tensileStrength": "168 / 1158", "elongation": "19.0" },
        { "temperature": "1400 / 760", "yieldStrength": "110 / 758", "tensileStrength": "110 / 758", "elongation": "27.0" }
      ]
    },
    {
      "title": "Stress Rupture Data",
      "groupBy": "temperature",
      "columnHeaders": {
        "temperature": "Temperature (°F/°C)",
        "100hrSmooth": "100h Smooth (ksi/MPa)",
        "100hrNotch": "100h Notch (ksi/MPa)",
        "1000hrSmooth": "1000h Smooth (ksi/MPa)",
        "1000hrNotch": "1000h Notch (ksi/MPa)"
      },
      "data": [
        { "temperature": "1100 / 593", "100hrSmooth": "170 / 1172", "100hrNotch": "220 / 1517", "1000hrSmooth": "130 / 896", "1000hrNotch": "205 / 1416" },
        { "temperature": "1200 / 649", "100hrSmooth": "110 / 758", "100hrNotch": "195 / 1344", "1000hrSmooth": "85 / 586", "1000hrNotch": "170 / 1172" },
        { "temperature": "1300 / 704", "100hrSmooth": "75 / 517", "100hrNotch": "130 / 896", "1000hrSmooth": "55 / 379", "1000hrNotch": "80 / 552" },
        { "temperature": "1400 / 760", "100hrSmooth": "44 / 303", "100hrNotch": "63 / 434", "1000hrSmooth": "25 / 172", "1000hrNotch": "35 / 241" }
      ]
    }
  ]
},
{
  "id": "inconel-600-601",
  "name": "Inconel 600 / 601",
  "category": "Nickel Alloys",
  "description": "Alloy 600 is a nonmagnetic, nickel-based high temperature alloy possessing excellent strength, hot/cold workability, and resistance to ordinary forms of corrosion. Alloy 601 is a nickel-chromium alloy with added aluminum for superior oxidation and high-temperature corrosion resistance. It also maintains high mechanical properties at elevated temperatures.",
  "image": "/images/Inconel600.jpg",
  "grades": [
    {
      "grade": "Inconel 600",
      "standards": {
        "UNS": "N06600",
        "Werkstoff": "2.4816",
        "Plate": ["AMS 5540", "ASTM-B-168", "ASME-SB-168", "MIL-N-6840"],
        "Sheet": ["AMS 5540", "ASTM-B-168", "ASME-SB-168", "MIL-N-6840"],
        "Bar": ["AMS 5665M CHEM ONLY", "ASTM-B-166", "ASME-SB-166"],
        "Pipe": ["ASTM B622/B619"]
      }
    },
    {
      "grade": "Inconel 601",
      "standards": {
        "UNS": "N06601",
        "Werkstoff": "2.4851",
        "Plate": ["AMS 5870", "ASTM-B-168", "AMS 5715", "ASTM-B-166", "ASME-SB-166"],
        "Sheet": ["AMS 5870", "ASTM-B-168"],
        "Bar": ["AMS 5715", "ASTM-B-166", "ASME-SB-166"],
        "Pipe": ["ASTM B622/B619"]
      },
      "sizesAvailable": {
        "Sheets/Plates/Coils/Slitting": "0.1mm to 50.8mm",
        "Pipes": "¼”NB to 8”NB x SCH 10/40/80/160/XXS",
        "Round Bars & Wires": "1.6mm DIA to 254mm DIA"
      }
    }
  ],
  "application": "Used in industrial furnaces, heat-treating equipment (baskets, muffles, retorts), petrochemical and process equipment, and gas-turbine components.",
  "tables": [
    {
      "title": "Type Analysis",
      "groupBy": "element",
      "columnHeaders": {
        "element": "Element",
        "min": "Min (%)",
        "max": "Max (%)"
      },
      "data": [
        { "element": "Nickel", "min": "58.0", "max": "63.0" },
        { "element": "Chromium", "min": "21.0", "max": "25.0" },
        { "element": "Silicon", "min": "--", "max": "0.50" },
        { "element": "Sulfur", "min": "--", "max": "0.015" },
        { "element": "Cobalt", "min": "--", "max": "1.00" },
        { "element": "Iron", "min": "Remainder", "max": "--" },
        { "element": "Aluminum", "min": "1.00", "max": "1.70" },
        { "element": "Carbon", "min": "--", "max": "0.10" },
        { "element": "Manganese", "min": "--", "max": "1.00" }
      ]
    },
    {
      "title": "Typical Mechanical Properties (Solution Annealed)",
      "groupBy": "condition",
      "columnHeaders": {
        "condition": "Condition",
        "tensile": "Tensile Strength (psi)",
        "yield": "Yield Strength (0.2% offset, psi)",
        "elongation": "Elongation (%)",
        "hardness": "Hardness (Brinell)"
      },
      "data": [
        { "condition": "Hot-Finished Rod (Solution Treated)", "tensile": "86,500", "yield": "28,500", "elongation": "58", "hardness": "114" },
        { "condition": "Hot-Finished Flat (Annealed)", "tensile": "107,000", "yield": "49,000", "elongation": "45", "hardness": "161" }
      ]
    },
    {
      "title": "Stress Rupture Strength (1000h)",
      "groupBy": "temperature",
      "columnHeaders": {
        "temperature": "Temp (°F / °C)",
        "psi": "Stress (psi)",
        "mpa": "Stress (MPa)"
      },
      "data": [
        { "temperature": "1200°F / 650°C", "psi": "28,000", "mpa": "195" },
        { "temperature": "1400°F / 760°C", "psi": "9100", "mpa": "63" },
        { "temperature": "1600°F / 870°C", "psi": "4300", "mpa": "30" },
        { "temperature": "1800°F / 980°C", "psi": "2100", "mpa": "14" },
        { "temperature": "2000°F / 1095°C", "psi": "1000", "mpa": "7" }
      ]
    },
    {
      "title": "Physical & Thermal Properties",
      "groupBy": "property",
      "columnHeaders": {
        "property": "Property",
        "value": "Value"
      },
      "data": [
        { "property": "Density", "value": "0.293 lb/in³ (8.11 Mg/m³)" },
        { "property": "Melting Range", "value": "2480–2571°F (1360–1411°C)" },
        { "property": "Specific Heat", "value": "0.107 Btu/lb-°F (448 J/kg-°C)" },
        { "property": "Curie Temperature", "value": "< -320°F (< -196°C)" },
        { "property": "Permeability at 200 oersted", "value": "1.003" },
        { "property": "Thermal Expansion", "value": "7.60 × 10⁻⁶ in/in-°F (13.75 μm/m-°C)" },
        { "property": "Thermal Conductivity", "value": "78 Btu-in/ft²-h-°F (11.2 W/m-°C)" },
        { "property": "Electrical Resistivity", "value": "717 ohm-cir mil/ft (1.19 μΩ·m)" }
      ]
    }
  ]
},
{
  "id": "inconel-625",
  "name": "Inconel 625 ",
  "category": "Nickel Alloys",
  "description": "Alloy 625 is a nonmagnetic, corrosion- and oxidation-resistant, nickel-based alloy. Its outstanding strength and toughness in the temperature range cryogenic to 2000°F (1093°C) are derived primarily from the solid solution effects of the refractory metals, columbium and molybdenum, in a nickel-chromium matrix. The alloy has excellent fatigue strength and stress-corrosion cracking resistance to chloride ions.",
  "image": "/images/Inconel625.jpg",
  "standards": {
    "uns": "UNS N06625",
    "Werkstoff": "2.4856"
  },
  "specifications": {
    "sheetAndPlate": "AMS 5599, ASTM B443, ASME SB443",
    "roundBar": "AMS 5666, ASTM B446, ASME SB446",
    "pipe": "ASTM B622/B619"
  },
  "corrosionResistance": "Alloy 625 has withstood many corrosive environments. In alkaline, salt water, fresh water, neutral salts, and in the air, almost no attack occurs. The nickel and chromium provide resistance to oxidizing environments. Nickel and molybdenum provide for resistance to nonoxidizing atmospheres. Pitting and crevice corrosion are prevented by molybdenum.",
  "workability": "Hot working may be done at 2100°F (1149°C) maximum furnace temperature. Cold forming is possible using standard methods. Use low cutting speeds and sulfur-based cutting fluid for machining.",
  "applications": "Applications include chemical processing, aerospace, marine engineering, nuclear reactors, and heat exchangers.",
  "sizesAvailable": {
    "Sheets/Plates/Coils": "0.1mm (0.0039”) to 50.8mm (2”)",
    "Pipes": "¼”NB to 8”NB x SCH 10/40/80/160/XXS",
    "Round Bars/Wires": "1.6mm DIA to 254mm DIA"
  },
  "averageRoomTemperatureHardness": {
    "sheet": "Rb 94",
    "plate": "Rb 94"
  },
  "tables": [
    {
      "title": "Type Analysis",
      "groupBy": "element",
      "columnHeaders": {
        "element": "Element",
        "min": "Min",
        "max": "Max"
      },
      "data": [
        { "element": "Carbon", "min": "--", "max": "0.10" },
        { "element": "Nickel", "min": "Bal.", "max": "--" },
        { "element": "Chromium", "min": "20.0", "max": "23.0" },
        { "element": "Iron", "min": "--", "max": "5.00" },
        { "element": "Silicon", "min": "--", "max": "0.50" },
        { "element": "Manganese", "min": "--", "max": "0.50" },
        { "element": "Sulfur", "min": "--", "max": "0.015" },
        { "element": "Phosphorus", "min": "--", "max": "0.015" },
        { "element": "Molybdenum", "min": "8.00", "max": "10.0" },
        { "element": "Titanium", "min": "--", "max": "0.40" },
        { "element": "Cobalt", "min": "--", "max": "1.00" },
        { "element": "Columbium + Tantalum", "min": "3.15", "max": "4.15" },
        { "element": "Aluminum", "min": "--", "max": "0.40" }
      ]
    },
    {
      "title": "Average Physical Properties - Electrical Resistivity",
      "groupBy": "temp",
      "columnHeaders": {
        "temp": "Temperature",
        "value": "British Units",
        "metric": "Metric Units"
      },
      "data": [
        { "temp": "74°F", "value": "68 Btu-in/ft²·h·°F", "metric": "9.8 W/m·°C" },
        { "temp": "212°F", "value": "79 Btu-in/ft²·h·°F", "metric": "11.4 W/m·°C" },
        { "temp": "392°F", "value": "93 Btu-in/ft²·h·°F", "metric": "13.4 W/m·°C" },
        { "temp": "572°F", "value": "108 Btu-in/ft²·h·°F", "metric": "15.5 W/m·°C" },
        { "temp": "752°F", "value": "122 Btu-in/ft²·h·°F", "metric": "17.6 W/m·°C" },
        { "temp": "932°F", "value": "136 Btu-in/ft²·h·°F", "metric": "19.6 W/m·°C" },
        { "temp": "1112°F", "value": "148 Btu-in/ft²·h·°F", "metric": "21.3 W/m·°C" }
      ]
    },
    {
      "title": "Average Tensile Data - Room Temperature",
      "groupBy": "testTemp",
      "columnHeaders": {
        "testTemp": "Test Temperature",
        "ultimateTensileStrength": "Ultimate Tensile Strength",
        "yieldStrength": "Yield Strength",
        "elongation": "Elongation"
      },
      "data": [
        {
          "testTemp": "Room",
          "ultimateTensileStrength": "132 ksi (910 MPa)",
          "yieldStrength": "67.9 ksi (468 MPa)",
          "elongation": "47%"
        }
      ]
    },
    {
      "title": "High Temperature Rupture Strength",
      "groupBy": "Temperature",
      "columnHeaders": {
        "tempF": "Temperature (°F)",
        "tempC": "Temperature (°C)",
        "ruptureKsi": "Rupture Strength (ksi)",
        "ruptureMPa": "Rupture Strength (MPa)"
      },
      "data": [
        {
          "tempF": "1200°F",
          "tempC": "649°C",
          "ruptureKsi": "82",
          "ruptureMPa": "565"
        },
        {
          "tempF": "1600°F",
          "tempC": "871°C",
          "ruptureKsi": "12",
          "ruptureMPa": "83"
        }
      ]
    }
  ]
},
{
  "id": "inconel-800-800h-800ht",
  "name": "Inconel 800/800H/800HT",
  "category": "Nickel Alloys",
  "description": "Alloy 800/800H/800HT is an iron-nickel-chromium alloy with moderate strength and excellent resistance to oxidation and carburization at high temperatures. It is used in high-temperature petrochemical equipment, resisting sigma phase embrittlement and chloride stress-corrosion cracking. The 800H variant is solution heat-treated for better creep and rupture strength between 1100°F (593°C) and 1800°F (982°C).",
  "image": "/images/Inconel800.jpg",
  "applications": [
    "Heat exchangers and process piping",
    "Carburizing fixtures and retorts",
    "Furnace components",
    "Electric range heating-element sheathing",
    "Extruded tubing for ethylene and steam methane reforming furnaces",
    "Ammonia effluent coolers"
  ],
  "standards": {
    "uns": "UNS N08800/N08810/N08811",
    "Werkstoff": "1.4959 / 1.4958"
  },
  "specifications": {
    "plate": ["AMS 5871", "ASTM-B-409", "ASME-SB-409"],
    "sheet": ["AMS 5871", "ASTM-B-409", "ASME-SB-409"],
    "roundBar": "ASTM B564",
    "pipe": "ASTM B622/B619"
  },
  "sizesAvailable": {
    "Sheets/Plates/Coils": "0.1mm (0.0039”) to 50.8mm (2”) (Larger sizes available on request)",
    "Pipes": "¼”NB to 8”NB x SCH 10/40/80/160/XXS (Larger sizes available on request)",
    "Round Bars/Wires": "1.6mm DIA to 254mm DIA (Larger sizes available on request)"
  },
  "corrosionResistance": "The alloy resists oxidation, carburization, and chloride stress-corrosion cracking at high temperatures without forming the embrittling sigma phase.",
  "workability": "Hot working between 1600°F–2200°F (870°C–1205°C). Cold forming with standard methods. Annealing may be required to restore ductility.",
  "tables": [
    {
      "title": "Type Analysis",
      "groupBy": "element",
      "columnHeaders": {
        "element": "Element",
        "min": "Min",
        "max": "Max"
      },
      "data": [
        {"element": "Nickel + Cobalt", "min": "30.0", "max": "35.0"},
        {"element": "Cobalt", "min": "--", "max": "2.00"},
        {"element": "Chromium", "min": "19.0", "max": "23.0"},
        {"element": "Copper", "min": "--", "max": "0.75"},
        {"element": "Iron", "min": "Balance", "max": "Balance"},
        {"element": "Silicon", "min": "--", "max": "1.00"},
        {"element": "Manganese", "min": "--", "max": "1.50"},
        {"element": "Carbon", "min": "0.05", "max": "0.10"},
        {"element": "Aluminum", "min": "0.15", "max": "0.60"},
        {"element": "Titanium", "min": "0.15", "max": "0.60"},
        {"element": "Sulfur", "min": "--", "max": "0.015"}
      ]
    },
    {
  "title": "Physical Properties",
  "groupBy": "property",
  "columnHeaders": {
    "property": "Property",
    "imperial": "Imperial",
    "metric": "Metric"
  },
  "data": [
    {"property": "Density (Room)", "imperial": "0.287 lb/in³", "metric": "7.95 g/cm³"},
    {"property": "Electrical Resistivity (70°F / 21°C)", "imperial": "38.9 microhm-in.", "metric": "0.989 microhm-m"},
    {"property": "Electrical Resistivity (200°F / 93°C)", "imperial": "40.6 microhm-in.", "metric": "1.03 microhm-m"},
    {"property": "Electrical Resistivity (400°F / 204°C)", "imperial": "43.0 microhm-in.", "metric": "1.09 microhm-m"},
    {"property": "Electrical Resistivity (600°F / 316°C)", "imperial": "44.7 microhm-in.", "metric": "1.13 microhm-m"},
    {"property": "Electrical Resistivity (800°F / 427°C)", "imperial": "46.1 microhm-in.", "metric": "1.17 microhm-m"},
    {"property": "Mean Coefficient of Thermal Expansion (70-200°F / 21-93°C)", "imperial": "7.9 microin/in-°F", "metric": "14.2 x10⁻⁶ m/m-K"},
    {"property": "Mean Coefficient of Thermal Expansion (70-400°F / 21-204°C)", "imperial": "8.8 microin/in-°F", "metric": "15.8 x10⁻⁶ m/m-K"},
    {"property": "Mean Coefficient of Thermal Expansion (70-600°F / 21-316°C)", "imperial": "9.0 microin/in-°F", "metric": "16.2 x10⁻⁶ m/m-K"},
    {"property": "Mean Coefficient of Thermal Expansion (70-800°F / 21-427°C)", "imperial": "9.2 microin/in-°F", "metric": "16.6 x10⁻⁶ m/m-K"},
    {"property": "Thermal Conductivity (70°F / 21°C)", "imperial": "80 Btu-in/ft²-hr-°F", "metric": "11.5 W/m-K"},
    {"property": "Thermal Conductivity (200°F / 93°C)", "imperial": "89 Btu-in/ft²-hr-°F", "metric": "12.8 W/m-K"},
    {"property": "Thermal Conductivity (400°F / 204°C)", "imperial": "103 Btu-in/ft²-hr-°F", "metric": "14.8 W/m-K"},
    {"property": "Thermal Conductivity (600°F / 316°C)", "imperial": "115 Btu-in/ft²-hr-°F", "metric": "16.6 W/m-K"},
    {"property": "Thermal Conductivity (800°F / 427°C)", "imperial": "127 Btu-in/ft²-hr-°F", "metric": "18.3 W/m-K"},
    {"property": "Dynamic Modulus of Elasticity (Room)", "imperial": "28.5 x10⁶ psi", "metric": "196 GPa"}
  ]
},
{
  "title": "Mechanical Properties",
  "groupBy": "alloy",
  "columnHeaders": {
    "alloy": "Alloy",
    "form": "Form",
    "condition": "Condition",
    "uts": "Ultimate Tensile Strength (ksi/MPa)",
    "ys": "Yield Strength at 0.2% offset (ksi/MPa)",
    "elongation": "Elongation (%)"
  },
  "data": [
    {
      "alloy": "800",
      "form": "Sheet, Plate",
      "condition": "Annealed",
      "uts": "85 (586)",
      "ys": "40 (276)",
      "elongation": "43"
    },
    {
      "alloy": "800",
      "form": "Sheet, Plate, Strip, Bar",
      "condition": "Annealed",
      "uts": "75 (520)*",
      "ys": "30 (205)*",
      "elongation": "30*"
    },
    {
      "alloy": "800H",
      "form": "Sheet, Plate",
      "condition": "SHT",
      "uts": "80 (552)",
      "ys": "35 (241)",
      "elongation": "47"
    },
    {
      "alloy": "800H",
      "form": "Sheet, Plate, Strip, Bar",
      "condition": "SHT",
      "uts": "65 (450)*",
      "ys": "25 (170)*",
      "elongation": "30*"
    }
  ]
}
  ]
},
{
  "id": "inconel-625lcf",
  "name": "Inconel 625LCF",
  "category": "Nickel Alloys",
   "description": "Alloy 625LCF is a nonmagnetic, corrosion- and oxidation-resistant, nickel-based alloy. It was developed as a bellows quality version of Alloy 625 and offers superior fatigue resistance. Its outstanding strength and toughness in the temperature range cryogenic to 2000°F (1093°C) are derived primarily from the solid solution effects of columbium and molybdenum in a nickel-chromium matrix. The alloy has excellent fatigue strength and stress-corrosion cracking resistance to chloride ions. Typical applications include heat shields, furnace hardware, gas turbine engine ducting, combustion liners and spray bars, chemical plant hardware, and special seawater applications.",
  "image": "/images/Inconel625LCF.jpg",
  "standards": {
    "uns": "UNS N06626/06625",
    "Werkstoff": "2.4856"
  },
  "specifications": {
    "sheet": "AMS 5879, AMS 5599, ASTM-B-443, ASME-SB-443"
  },
  "sizesAvailable": {
    "Sheets/Plates/Coils": "0.254mm (0.01”) to 4mm (0.159”)"
  },
